Repository: docg1701/acmer-k1-setup

# ACMER K1 7W — Documentation

Documentation repository for the ACMER K1 7W laser engraver: hardware specs, firmware parameters, material table, and a complete guide to running ACMER Studio on Linux + cncjs print server.

## Screenshots
*ACMER Studio running on Linux via Bottles + GE-Proton*
*Bottle configuration with GE-Proton11-3 runner*
*cncjs web interface — job running with live toolpath*

## Quick Start

**1. Use ACMER Studio on Linux**

Follow [ACMER-STUDIO-BOTTLES-MANUAL.md](docs/ACMER-STUDIO-BOTTLES-MANUAL.md) to install Bottles, set up the GE-Proton11-3 runner, fix keyboard dialogs, and get the tool DLLs loading.

**2. Set Up the Print Server**

Follow [K1-SERVER-MANUAL.md](docs/K1-SERVER-MANUAL.md) to install Debian on a mini PC, configure cncjs, set a static IP, and stream jobs via USB.

**3. Material Settings**

Check [SPECIFICATIONS-K1.md](docs/SPECIFICATIONS-K1.md) for the official 7W power/speed table, plus community-tested values for PLA, ABS, PETG, and corrugated cardboard.

## Architecture Overview

```
[Your PC]       ACMER Studio on Linux — design, power settings, export G-code
     │
     │  WiFi (local network) — file upload only
     ▼
[Print Server]  Debian + cncjs — receives file, streams via USB
     │  USB serial 115200
     ▼
[K1 Laser]      GRBL — executes the job (in a separate, ventilated area)
```

You design at your desk, upload the job, and walk away. The server runs the machine headless. Monitor the job from your phone or any browser — you never need to be in the same room as the laser.

## Webcam

The print server supports a live webcam feed via **ustreamer** (MJPEG stream on port 8080). The cncjs web interface has a webcam widget that consumes this stream — so you can watch the machine running from anywhere on your network.

Setup is covered in [WEBCAM-MANUAL.md](docs/WEBCAM-MANUAL.md).

## Documents

| File | Content |
|---|---|
| [SPECIFICATIONS-K1.md](docs/SPECIFICATIONS-K1.md) | Hardware, `$$` parameters, 7W material table |
| [K1-SERVER-MANUAL.md](docs/K1-SERVER-MANUAL.md) | Printbox server (Debian + cncjs) |
| [WEBCAM-MANUAL.md](docs/WEBCAM-MANUAL.md) | Webcam on the server (ustreamer + cncjs widget) |
| [ACMER-STUDIO-BOTTLES-MANUAL.md](docs/ACMER-STUDIO-BOTTLES-MANUAL.md) | ACMER Studio on Linux (Bottles + GE-Proton) |
| [ACMER-K1-User-Manual-EN.pdf](docs/ACMER-K1-User-Manual-EN.pdf) | Official ACMER manual (primary source) |

File: docs/TABELA-MATERIAIS-K1.md
# Tabela de parâmetros — ACMER K1 7W

> Fonte: `ACMER K1-User Manual（English）.pdf`, seção 7 ("Recommended parameters for common materials")
> Tabela **7W Compressed Spot**

## Corte (Cut) — M3

| Material | Potência | Velocidade (mm/min) | Passes |
|---|---|---|---|
| Kraft paper 0,5mm | 100% | 1500 | 1 |
| Kraft paper 1,0mm | 100% | 1000 | 1 |
| Kraft paper 2,0mm | 100% | 300 | 1 |
| Plywood 2,0mm | 100% | 200 | 1 |
| Solid wood 2,0mm | 95% | 200 | 2 |
| Bamboo 2,0mm | 95% | 150 | 1 |
| Red Acrylic 1,0mm | 100% | 150 | 1 |
| Red Acrylic 2,0mm | 100% | 100 | 1 |
| Black Acrylic 1mm | 100% | 150 | 1 |
| Black Acrylic 2mm | 100% | 100 | 1 |
| Light-colored Felt 1mm | 80% | 1500 | 1 |

## Gravação (Engrave) — M4, 10 lines/mm

| Material | Potência | Velocidade (mm/min) | Passes |
|---|---|---|---|
| Kraft paper | 50% | 8000 | 1 |
| Plywood | 50% | 6000 | 1 |
| Solid wood | 80% | 3500 | 1 |
| Bamboo | 80% | 4500 | 1 |
| Cork | 60% | 5000 | 1 |
| Leather | 50% | 8000 | 1 |
| Light-colored Felt | 50% | 8000 | 1 |
| Dark Felt | 50% | 8000 | 1 |
| Transparent Acrylic (need blacking) | 70% | 6000 | 1 |
| Glass (need blacking) | 100% | 2000 | 1 |
| Silica gel | 50% | 2000 | 1 |
| Cobblestone | 90% | 80 | 1 |
| Ceramics | 100% | 2000 | 1 |
| Black alumina | 80% | 7000 | 1 |
| Tin plate | 90% | 3000 | 1 |
| Non-reflective Stainless steel (matte) | 90% | 200 | 1 |
| Non-reflective Stainless steel (smooth) | 90% | 150 | 2 |

## Kraft paper — contorno vs preenchimento

- **Corte (contorno, M3)**: 100% / 1500 mm/min / 1 passe (papel 0,5mm)
- **Gravação (preenchimento, M4)**: 50% / 8000 mm/min / 1 passe / 10 lines/mm
- **Desenho de contorno** (marcar sem cortar): 50% / 8000 mm/min — mesma config da gravação, sem preenchimento
